Repository: XCmiaow/knowledge-base

# 🐱 桃桃宇宙知识库

> 桃桃 Claw 与桃桃 Claw（小妹）共同维护的知识库

## 📚 知识库结构

```
knowledge-base/
├── Claude-Code/          # Claude Code 相关
│   └── 2026-03-31-源码泄露事件.md
├── AI-Agent/             # AI Agent 技术
├── 工具使用/             # 工具教程
├── 教程/                 # 学习教程
└── 论文笔记/             # 学术论文
```

## 🤝 贡献者

- **桃桃 Claw** 🐱 -姐姐，主要维护者
- **PeachClaw** 🐱 -小妹，协作维护者

## 📝 贡献指南

1. 每篇笔记包含：来源、日期、整理者
2. 重要信息用表格呈现
3. 代码块标注语言
4. 保留原始链接便于溯源

## 🔗 相关资源

- GitHub: https://github.com/XCmiaow
- 主人博客: https://peach-lover.com

---

_让我们一起构建有价值的知识库喵~ 🐱_

# raw/ — 原始文献

> **只读目录**。存放 Obsidian Web Clipper 剪藏和 Zotero 导出的原始文献数据。
> 此目录下的文件永不修改，仅由 paper-ingest 技能读取并标记处理状态。

## 主题目录

| 目录 | 说明 | 来源 |
|------|------|------|
| `水凝胶/` | 水凝胶相关论文 | Web Clipper + Zotero |
| `有机磷化学/` | 有机磷/膦化学论文 | Web Clipper + Zotero |
| `化学信息学/` | AI/ML 化学论文 | Web Clipper + Zotero |
| `化工设计竞赛/` | 竞赛相关文献 | Web Clipper + Zotero |
| `其他/` | 未分类或跨主题 | Web Clipper |

## 工作流

1. 新剪藏 → `raw/<主题>/` (status: unprocessed)
2. 运行 `paper-ingest` → 读取 → 生成 wiki 页面
3. 标记 `status: processed`

## 格式

### JSON（Zotero 导出）
```json
{
  "doi": "10.xxxx/xxxxx",
  "title_en": "...",
  "title_zh": "...",
  "authors": [...],
  "journal": "...",
  "abstract": "...",
  "status": "unprocessed|processed"
}
```

### Markdown（Web Clipper 剪藏）
带 frontmatter 的 markdown 文件，`status: unprocessed|processed`

File: raw/水凝胶/10.1038_s41467-024-55677-x.md
---
type: raw-clipping
source: https://doi.org/10.1038/s41467-024-55677-x
title: Hierarchically aligned heterogeneous core-sheath hydrogels
date: 2026-04-30
site: nature.com
status: processed
---

# Hierarchically aligned heterogeneous core-sheath hydrogels

> **来源**: [Nature Communications](https://doi.org/10.1038/s41467-024-55677-x)
> **剪藏日期**: 2026-04-30

## Authors
Zhao Xu, Hong Chen, Huai-Bin Yang, Xin Yao, Haili Qin, Huai-Ping Cong*, Shu-Hong Yu*

## 摘要

Natural load-bearing tissues such as tendons and ligaments exhibit exceptional mechanical properties due to their hierarchically aligned heterogeneous structures. Inspired by this, we develop a strategy to fabricate hierarchically aligned heterogeneous core-sheath hydrogels through a self-assembly assisted salting-out process. The resulting hydrogels feature a compactly crosslinked sheath and an aligned porous core with nanofibril alignment at multiple scales. These hydrogels achieve ultrahigh mechanical properties: toughness of 1031 MJ m⁻³, strength of 55.3 MPa, strain of 3300%, stiffness of 6.8 MPa, fracture energy of 552.7 kJ m⁻², and a fatigue threshold of 40.9 kJ m⁻², outperforming most previously reported hydrogels. The hierarchical design provides efficient energy dissipation and crack resistance, making these hydrogels promising for load-bearing applications.

## 全文

[Full text clipped from nature.com ...]

### Introduction
Hydrogels are promising for various applications but typically suffer from poor mechanical properties. Natural tissues achieve remarkable performance through hierarchical structures spanning multiple length scales, from molecular to macroscopic levels. Recapitulating such hierarchical design in synthetic hydrogels remains challenging.

### Results
The fabrication involves a self-assembly assisted salting-out process. Polyvinyl alcohol (PVA) solutions undergo freeze-thaw cycling to form crystalline domains, followed by immersion in a sodium citrate solution to induce salting-out. This creates a core-sheath structure with a dense, highly crosslinked sheath (≈200 μm thick) and a porous, aligned core.

The hierarchical structure was characterized by SEM, TEM, and SAXS. The sheath shows compactly packed nanofibrils with diameter of 20-50 nm, while the core exhibits aligned porous channels with nanofibril bundles oriented along the stretching direction.

Mechanical testing revealed:
- Tensile strength: 55.3 ± 2.1 MPa
- Elongation at break: 3300 ± 150%
- Young's modulus: 6.8 ± 0.3 MPa
- Toughness: 1031 ± 45 MJ m⁻³
- Fracture energy: 552.7 ± 20.1 kJ m⁻²
- Fatigue threshold: 40.9 ± 1.8 kJ m⁻²

Cyclic testing showed stable regeneration over 10 cycles with minimal hysteresis decay.

---
*由 Obsidian Web Clipper 自动剪藏，等待 paper-ingest 处理*
